Repository: zhouxingrui00-create/Welding-Process-Recommendation-Agent-of-Michael-Wu

# 小型离线铝合金焊接工艺推荐智能体

# 铝合金焊接工艺推荐智能体

## LLM 调用架构升级

上层 Agent 统一调用 `services/llm/router.py` 中的 `LLMRouter`：联网 API → Ollama → 规则解释。
本次仅升级模型调用架构，保留原有知识库、推荐规则、解释提示词和数值安全校验，不训练模型。

1. 安装新增依赖：`python -m pip install -r requirements.txt`。
2. 编辑项目根目录 `.env`（缺失时可复制 `.env.example`），填写：

   ```dotenv
   LLM_PROVIDER=openai-compatible
   LLM_BASE_URL=
   LLM_API_KEY=
   LLM_MODEL=
   ```

   Base URL 填写服务商的 API 根地址，保留所需的 `/v1` 等路径前缀，不含 `/chat/completions`。
   模型名填写服务商提供且账号有权限调用的名称；Key 只放 `.env` 或进程环境变量。
   `.env` 已被 Git 忽略，程序不在页面展示 Key，也不记录请求头、提示词、响应正文和原始异常。
   协议采用 [OpenAI Chat Completions](https://developers.openai.com/api/reference/resources/chat/subresources/completions/methods/create)。
3. 在 `config/model_config.yaml` 设置 cloud / local 模型、连接与读取超时、fallback 策略。
   进程环境变量优先于 `.env`，非空环境配置优先于 YAML。API Key 不从 YAML 读取。
   `fallback.enabled: true` 配合 `strategy: cloud_then_local` 启用云端失败后转本地；关闭后云端失败直接用规则解释。
   `LLM_PROVIDER=ollama` 可显式指定仅调用本地。无论策略如何，两端不可用均显示“AI解释模块不可用”，继续规则推荐。
4. 启动 `streamlit run app.py`，进入侧栏“模型设置”，点击“重新加载配置”，再点击“测试连接”。
   页面重跑时也会自动应用配置变化；已经生成的结果会保留，需要再次点击“生成焊接工艺推荐”更新解释。
   测试使用简短中性提示词实际调用两端生成接口；会显示成功/失败、检查时间、响应时间和错误类型。
   “当前使用模型”表示本会话最近一次推荐调用的模型，连接测试不会覆盖它；首次调用前显示“尚未调用”。
   本地模型冷启动可适当增大 `timeout.test_seconds`。超时为连接/读取超时，不是端到端总时限。
   正式云端解释的读取超时为 120 秒。简短连接测试成功不代表完整解释能在相同时间内完成；深度思考模型可能需要几十秒。
5. 调用日志保存在 `logs/llm-calls-YYYY-MM.jsonl`，每次尝试分别记录模型、提供方、调用时间、操作、成功/失败、耗时和错误分类。

API 网络异常、Key/权限错误、限流、服务异常、无效响应或空文本均触发本地降级。下一次请求重新优先尝试云端。

# 铝合金焊接工艺推荐智能体

## 6A01 专项材料模块

本阶段只建立数据结构、读取接口和页面。**6A01 性能记录、焊接案例、文献记录均为空，没有新增实验数值，也没有训练预测模型。** 原有 `materials.json` 和工艺参数种子库保留，6061、6063、5083、5052、2024、7075 继续使用原有路径。

启动 `python -m streamlit run app.py`，侧栏进入 **6A01专项分析**，可以查看材料信息、三类记录数量、已有资料涉及的方法、模型状态和原始资料。在主页面选择 6A01 后，可填写实际材料状态，也可留空表示未知。

### 文件结构与字段

```text
data/materials/
├── materials.json          # 原有材料种子库
└── 6A01/
    ├── material.json       # 牌号信息与材料档案
    ├── properties.json     # 母材/接头性能与组织记录
    ├── welding_cases.json  # 实际焊接实验案例
    └── literature.json     # 文献条目与可追溯摘要
```

`material.json` 是单个对象。其余三个文件使用 `{"schema_version": "1.0", "record_template": {...}, "records": []}` 格式。`record_template` 是空字段说明，不参与查询或计数；真实资料写入 `records` 数组。所有业务字段可省略或设为 `null`，集合也可为 `null` 或空数组。不要用 `0` 代替缺失的实测值。

| 字段 | 含义及填写约定 |
| --- | --- |
| `id` | 本地唯一记录编号，建议填写，便于追溯 |
| `alloy` | 材料牌号；本目录为 6A01，允许为空；显式填写其他牌号的集合记录会跳过并提示 |
| `temper` | 原始材料状态，未知时为 null，不自动填 T6 |
| `chemical_composition` | 成分对象：按元素保存原始值、单位、测定/标准依据，未知为 null |
| `thickness_mm` | 真实厚度，数值，单位 mm；未知为 null |
| `welding_method` | 方法名称；如 TIG、MIG、激光焊、FSW，也可填其他名称 |
| `welding_parameters` | 参数对象或数组；各项保留名称、值、单位、设备和适用条件 |
| `microstructure` | 组织描述或对象，可附区域、观察方法、图像路径 |
| `mechanical_properties` | 性能对象或数组，保留试验项目、值、单位、试样位置、试验条件 |
| `defects` | 缺陷描述或对象，保留类型、位置、检测方法；null 表示未知，不表示无缺陷 |
| `source` | 来源对象，可包含 title、authors、year、url、doi、report_id、page、file_path、note |

`material.json` 另预留 `series`、`supported_tempers` 和 `supported_welding_methods`；仅填写有资料支持的内容。`literature.json` 另预留 `title`、`summary`。嵌套对象允许逐项为 null，扩展字段会保留。读取器负责容错与查询，不替代成分、单位或实验真实性审核。

### 未来如何导入真实 6A01 数据

1. 整理原始试验记录、报告或文献，确认材料牌号和各字段来源。
2. 选择对应 JSON 文件，把其中 `record_template` 复制为 `records` 的一个对象，按原始资料填写；没有的数据保持 null。模板本身留在 `record_template` 中，不要把空模板批量加入 `records`。
3. 母材和接头的性能可分别作为 `properties` 记录，用扩展字段注明试样区域。每次真实焊接实验保存为独立 `welding_cases` 记录；文献摘要保存到 `literature`。相关条目可用自定义 `case_id`、`literature_id` 关联，读取器会保留这些字段。
4. 在 `source` 中保存报告编号、页码、DOI 或原文位置。来源缺失也能读取，但查询上下文会标记“来源待补充”。不要把 LLM 生成内容填写成实验结论。
5. 以 UTF-8 保存有效 JSON；大量导入时，外部整理脚本也只需生成同样的 `records` 数组。建议先备份，再用 `python -m json.tool data/materials/6A01/welding_cases.json` 检查语法。
6. 页面点击“重新读取材料数据”，核对数量、状态、方法和原始记录。读取不使用永久缓存，无需重建向量索引；主页面已有推荐保持原样，点击“生成焊接工艺推荐”后才更新。

空文件、缺失文件、顶层 null 均按空数据读取；非法 JSON 或结构不符会提示并跳过，不会自动覆盖原文件。完全空的模板和只有 id/alloy 的占位条目不计数；已填写的条目数不等于已审核样本数。指定状态、方法或厚度筛选时，未知字段不视为匹配，厚度采用精确匹配，不做邻近厚度外推。

### 统一查询接口与优先级

```python
from services.material_manager import MaterialManager

manager = MaterialManager()
manager.list_materials()
manager.get_material("6A01")
manager.get_tempers("6A01")
manager.get_welding_methods("6A01")
manager.get_welding_cases("6A01")
manager.get_properties("6A01")
manager.get_literature("6A01")
manager.get_summary("6A01")
manager.get_priority("6A01")  # ["6A01", "6xxx", "通用铝合金"]

# get_welding_cases 可选参数：temper、welding_method、thickness_mm。

# 传入真实条件即可筛选；不传条件则返回所有已填写记录。
```

推荐时先读取 6A01 专项档案、匹配的性能与案例及文献，再按 **6A01 → 6xxx → 通用铝合金** 排序本地知识；页面与解释上下文明确保留资料层级。6xxx 回退使用已有系列知识片段，不复制 6061 的具体参数或性能。只适用于其他牌号的知识片段不会作为 6A01 通用资料召回。

当前案例仅用于查询、原文展示和参考上下文，**不会自动转成工艺参数或模型训练数据**。6A01 工艺参数表保持为空，方法建议仍是基础规则初选；今后开放参数推荐需要单独建立来源、条件、审核与参数安全校验映射。未来预测继续预留 `agent/ml_interface.py` 的 `ProcessPredictionModel` 接口，专项页面如实显示“未训练 / 未接入”。

验证：`python -m pytest -q`。专项测试使用临时目录中的空值和路由元数据，不向材料库写入模拟实验；覆盖空库/缺失文件、字段空值、异常 JSON、即时重读、输入解析、优先级、原有材料及 Streamlit 跨页运行。

## LLM 调用架构升级

上层 Agent 统一调用 `services/llm/router.py` 中的 `LLMRouter`：联网 API → Ollama → 规则解释。
本次仅升级模型调用架构，保留原有知识库、推荐规则、解释提示词和数值安全校验，不训练模型。

1. 安装新增依赖：`python -m pip install -r requirements.txt`。
2.

File: 铝合金焊接/data/processes/process_parameters.json
{
  "schema_version": "1.0",
  "sources": {
    "MILLER-AL-GUIDE-P19": {
      "title": "Miller Aluminum Welding Guide - Typical TIG Parameters for Fillet Welds, p.19",
      "url": "https://www.millerwelds.com/-/media/miller-electric/files/pdf/resources/aluminum_welding_guide.pdf",
      "note": "厂商典型起始参数；仅适用于表中厚度、位置和角焊缝条件，不是WPS。"
    },
    "MILLER-INDUSTRIAL-AL": {
      "title": "Miller - Guide to Industrial Aluminum Welding",
      "url": "https://www.millerwelds.com/en-us/resources/knowledge-hub/aluminum-welding/guide-to-industrial-aluminum-welding",
      "note": "用于铝焊清理、保护气体和热输入的一般性指导。"
    },
    "MILLER-MIG-AL": {
      "title": "Miller - How to Successfully MIG Weld Aluminum",
      "url": "https://www.millerwelds.com/en-us/resources/knowledge-hub/aluminum-welding/mig/how-to-successfully-mig-weld-aluminum-guide",
      "note": "用于薄板MIG适用性、清理和送丝注意事项。"
    },
    "LINCOLN-GMAW-TABLE-6-3": {
      "title": "Lincoln Electric - Welding Guidelines for Aluminum GMAW, Table 6-3",
      "url": "https://ch-delivery.lincolnelectric.com/api/public/content/3353e67959b74173b336498aface1f3f?v=d5d4eabf",
      "note": "设备/模式相关的厂商试验条件；不可外推到不同厚度、接头或位置。"
    },
    "TWI-FSW": {
      "title": "TWI - Weldability of Materials: Aluminium Alloys",
      "url": "https://www.twi-global.com/technical-knowledge/job-knowledge/weldability-of-materials-aluminium-alloys-021",
      "note": "用于FSW对难熔焊铝合金的定性方法推荐。"
    }
  },
  "records": [
    {
      "id": "tig-general-wrought-aluminum",
      "method": "TIG",
      "specificity": 10,
      "alloys": ["6061", "6063", "5083", "5052"],
      "joints": ["*"],
      "positions": ["*"],
      "thickness_mm": {"min": 0.1, "max": 100.0},
      "applicable_conditions": "可熔焊变形铝合金的TIG工艺初选；实际设备、接头和散热条件必须复核。",
      "parameters": [
        {"name": "保护气体", "value": "100% Ar（常用起点）", "unit": "", "source_id": "MILLER-INDUSTRIAL-AL", "confidence": "中", "example_data": false, "note": "厚板或特定气孔问题可能采用Ar/He混合气，需专项评定。"},
        {"name": "电源与极性", "value": "AC TIG；采用具备铝氧化膜清理能力的交流电源", "unit": "", "source_id": "MILLER-INDUSTRIAL-AL", "confidence": "中", "example_data": false, "note": "AC平衡和频率与设备、钨极及接头有关，种子库不提供通用精确值。"},
        {"name": "清理方式", "value": "先脱脂并保持干燥，再用铝专用不锈钢丝刷/合适机械方法去除氧化膜；避免再污染", "unit": "", "source_id": "MILLER-MIG-AL", "confidence": "高", "example_data": false, "note": "清理工具不得与钢材混用。"},
        {"name": "坡口建议", "value": "数据不足；按板厚、接头可达性和适用规范设计", "unit": "", "source_id": "MILLER-INDUSTRIAL-AL", "confidence": "低", "example_data": true, "note": "未给出角度或钝边数值。"},
        {"name": "预热建议", "value": "薄板通常不预热；若因厚大件散热需要预热，温度和保温时间须经WPS/PQR限制", "unit": "", "source_id": "MILLER-AL-GUIDE-P19", "confidence": "中", "example_data": false, "note": "过高或过久预热会降低热处理状态材料的强度。"},
        {"name": "层间温度建议", "value": "数据不足，需要焊接工艺评定验证", "unit": "", "source_id": "MILLER-AL-GUIDE-P19", "confidence": "低", "example_data": true, "note": "种子库不提供通用层间温度上限。"}
      ]
    },
    {
      "id": "tig-fillet-2p4-flat",
      "method": "TIG",
      "specificity": 90,
      "alloys": ["6061", "6063", "5083", "5052"],
      "joints": ["T形接头", "角接"],
      "positions": ["平焊"],
      "thickness_mm": {"min": 2.2, "max": 2.6},
      "applicable_conditions": "约3/32 in（2.4 mm）铝合金平位置角焊缝，厂商表中典型起始条件。",
      "parameters": [
        {"name": "电流范围", "value": {"min": 110, "max": 145}, "unit": "A AC", "source_id": "MILLER-AL-GUIDE-P19", "confidence": "中", "example_data": true, "note": "仅为厂商典型起始范围。"},
        {"name": "气体流量", "value": {"min": 8.5, "max": 8.5}, "unit": "L/min（原表18 ft³/h）", "source_id": "MILLER-AL-GUIDE-P19", "confidence": "中", "example_data": true, "note": "按1 ft³/h≈0.472 L/min换算。"},
        {"name": "焊接速度", "value": {"min": 203, "max": 254}, "unit": "mm/min（原表8–10 in/min）", "source_id": "MILLER-AL-GUIDE-P19", "confidence": "中", "example_data": true, "note": "换算并取整。"},
        {"name": "焊丝直径", "value": {"min": 2.4, "max": 3.2}, "unit": "mm（原表3/32–1/8 in）", "source_id": "MILLER-AL-GUIDE-P19", "confidence": "中", "example_data": true, "note": "TIG填充棒直径。"},
        {"name": "钨极直径", "value": {"min": 3.2, "max": 4.0}, "unit": "mm（原表1/8–5/32 in）", "source_id": "MILLER-AL-GUIDE-P19", "confidence": "中", "example_data": true, "note": "需与设备能力和钨极种类匹配。"}
      ]
    },
    {
      "id": "tig-fillet-3p2-flat",
      "method": "TIG",
      "specificity": 90,
      "alloys": ["6061", "6063", "5083", "5052"],
      "joints": ["T形接头", "角接"],
      "positions": ["平焊"],
      "thickness_mm": {"min": 2.8, "max": 3.5},
      "applicable_conditions": "约1/8 in（3.2 mm）铝合金平位置角焊缝，厂商表中典型起始条件。",
      "parameters": [
        {"name": "电流范围", "value": {"min": 135, "max": 175}, "unit": "A AC", "source_id": "MILLER-AL-GUIDE-P19", "confidence": "中", "example_data": true, "note": "仅为厂商典型起始范围。"},
        {"name": "气体流量", "value": {"min": 9.4, "max": 9.4}, "unit": "L/min（原表20 ft³/h）", "source_id": "MILLER-AL-GUIDE-P19", "confidence": "中", "example_data": true, "note": "按1 ft³/h≈0.472 L/min换算。"},
        {"name": "焊接速度", "value": {"min": 254, "max": 305}, "unit": "mm/min（原表10–12 in/min）", "source_id": "MILLER-AL-GUIDE-P19", "confidence": "中", "example_data": true, "note": "换算并取整。"},
        {"name": "焊丝直径", "value": {"min": 3.2, "max": 3.2}, "unit": "mm（原表1/8 in）", "source_id": "MILLER-AL-GUIDE-P19", "confidence": "中", "example_data": true, "note": "TIG填充棒直径。"},
        {"name": "钨极直径", "value": {"min": 3.2, "max": 4.0}, "unit": "mm（原表1/8–5/32 in）", "source_id": "MILLER-AL-GUIDE-P19", "confidence": "中", "example_data": true, "note": "需与设备能力和钨极种类匹配。"}
      ]
    },
    {
      "id": "mig-general-wrought-aluminum",
      "method": "MIG",
      "specificity": 10,
      "alloys": ["6061", "6063", "5083", "5052"],
      "joints": ["*"],
      "positions": ["*"],
      "thickness_mm": {"min": 1.9, "max": 100.0},
      "applicable_conditions": "可熔焊铝合金的MIG工艺初选；薄于约1.9 mm时需脉冲MIG或AC TIG等专用方案。",
      "parameters": [
        {"name": "保护气体", "value": "100% Ar（平均至较薄材料的常用起点）", "unit": "", "source_id": "MILLER-INDUSTRIAL-AL", "confidence": "中", "example_data": false, "note": "大于约12.7 mm或特殊气孔问题可能考虑Ar/He，需专项评定。"},
        {"name": "电源与极性", "value": "DCEP（直流反接）常规GMAW起点；脉冲/协同模式按设备程序确认", "unit": "", "source_id": "LINCOLN-GMAW-TABLE-6-3", "confidence": "中", "example_data": false, "note": "不同电源波形的显示电压不可简单互换。"},
        {"name": "送丝系统", "value": "优先短而直的铝专用送丝路径、推拉枪或送丝枪，并使用适配铝丝的导管/驱动轮", "unit": "", "source_id": "MILLER-MIG-AL", "confidence": "高", "example_data": false, "note": "避免软铝丝鸟巢和刮伤污染。"},
        {"name": "清理方式", "value": "先脱脂并保持干燥，再用铝专用不锈钢丝刷去除氧化膜；焊丝密封干燥保存", "unit": "", "source_id": "MILLER-MIG-AL", "confidence": "高", "example_data": false, "note": "不得用压缩空气把油水带入接头。"},
        {"name": "电流范围", "value": null, "unit": "A", "source_id": "LINCOLN-GMAW-TABLE-6-3", "confidence": "低", "example_data": true, "note": "数据不足：现有种子表与当前厚度/接头/位置不完全匹配。"},
        {"name": "电压范围", "value": null, "unit": "V", "source_id": "LINCOLN-GMAW-TABLE-6-3", "confidence": "低", "example_data": true, "note": "数据不足：必须按焊机程序、丝径和送丝速度建立WPS。"},
        {"name": "气体流量", "value": null, "unit": "L/min", "source_id": "MILLER-INDUSTRIAL-AL", "confidence": "低", "example_data": true, "note": "数据不足：喷嘴、风速与位置会显著影响流量。"}
      ]
    },
    {
      "id": "mig-5356-fillet-4p8-horizontal",
      "method": "MIG",
      "specificity": 95,
      "alloys": ["5083", "5052", "6061", "6063"],
      "joints": ["T形接头", "角接"],
      "positions": ["横焊"],
      "thickness_mm": {"min": 4.6, "max": 5.0},
      "applicable_conditions": "4.8 mm横位置角焊缝、0.9 mm 5356焊丝、CV模式的Lincoln表6-3设备条件；仅作试焊起点。",
      "parameters": [
        {"name": "焊丝直径", "value": {"min": 0.9, "max": 0.9}, "unit": "mm", "source_id": "LINCOLN-GMAW-TABLE-6-3", "confidence": "中", "example_data": true, "note": "仅适用于5356焊丝。"},
        {"name": "电流范围", "value": {"min": 185, "max": 186}, "unit": "A", "source_id": "LINCOLN-GMAW-TABLE-6-3", "confidence": "中", "example_data": true, "note": "原表单点185.3 A，为便于界面显示给出包络；不是通用范围。"},
        {"name": "电压范围", "value": {"min": 21.6, "max": 21.6}, "unit": "V", "source_id": "LINCOLN-GMAW-TABLE-6-3", "confidence": "中", "example_data": true, "note": "设备相关单点条件。"},
        {"name": "焊接速度", "value": {"min": 1049, "max": 1049}, "unit": "mm/min（原表41.3 in/min）", "source_id": "LINCOLN-GMAW-TABLE-6-3", "confidence": "中", "example_data": true, "note": "换算并取整。"},
        {"name": "送丝速度", "value": {"min": 19.6, "max": 19.6}, "unit": "m/min（原表770 in/min）", "source_id": "LINCOLN-GMAW-TABLE-6-3", "confidence": "中", "example_data": true, "note": "换算并取一位小数。"}
      ]
    },
    {
      "id": "laser-general",
      "method": "激光焊",
      "specificity": 10,
      "alloys": ["6061", "6063", "5083", "5052"],
      "joints": ["对接", "搭接"],
      "positions": ["平焊"],
      "thickness_mm": {"min": 0.1, "max": 20.0},
      "applicable_conditions": "仅作方法级候选；种子库未收录具体激光器、光斑、功率和速度窗口。",
      "parameters": [
        {"name": "关键参数", "value": "数据不足：激光功率、离焦量、光斑、速度、保护气与填丝策略必须由设备和试验数据确定", "unit": "", "source_id": "MILLER-INDUSTRIAL-AL", "confidence": "低", "example_data": true, "note": "禁止由LLM补写数值。"}
      ]
    },
    {
      "id": "fsw-general",
      "method": "FSW",
      "specificity": 10,
      "alloys": ["6061", "6063", "5083", "5052", "2024", "7075"],
      "joints": ["对接", "搭接"],
      "positions": ["平焊"],
      "thickness_mm": {"min": 0.5, "max": 100.0},
      "applicable_conditions": "仅作方法级候选；必须具备足够刚性装夹、背衬和可达性。",
      "parameters": [
        {"name": "关键参数", "value": "数据不足：工具肩径/针形、转速、行走速度、轴向力和下压量必须按设备与试验建立窗口", "unit": "", "source_id": "TWI-FSW", "confidence": "低", "example_data": true, "note": "禁止跨设备、板厚和工具直接套用。"}
      ]
    }
  ]
}
